Repository: itzzzashutosh-collab/Sharma-industries

# Hermes WhatsApp Routing (Phase 1 — Role Only)

## Overview
Minimal WhatsApp webhook router that routes messages based on LID (phone number) → user → role → handler.

## Architecture
- **LID Extraction**: Extracts WhatsApp `from` field as LID (primary key)
- **User Resolution**: Looks up LID in `data/users.csv` to get role and language
- **Routing**: Maps role to handler (OWNER→ownerHandler, DEALER→dealerHandler, etc.)
- **Logging**: All messages logged to `data/messages_log.csv`
- **Unknown LID**: Falls back to unknownHandler with registration prompt

## Project Structure
```
src/
├── server.ts              # Express server setup
├── webhook/receive.ts     # Webhook receiver and processor
├── core/
│   ├── normalizer.ts      # Extract LID and message from payload
│   ├── userResolver.ts    # LID → user from CSV
│   └── router.ts          # Role → handler mapping
├── handlers/              # Handler stubs (9 roles)
├── storage/csvStore.ts    # CSV read/write operations
└── types/index.ts         # Type definitions

data/
├── users.csv              # User database (LID, name, role, language, active, created_at)
└── messages_log.csv       # Message log (id, lid, role, raw_message, routed_to, status, created_at)
```

## CSV Schemas

### users.csv
```csv
lid,name,role,language,active,created_at
1234567890abcdef,Rajesh Kumar,OWNER,hinglish,true,2026-01-15T10:00:00Z
```

### messages_log.csv
```csv
id,lid,role,raw_message,routed_to,status,created_at
1789645665791,1234567890abcdef,UNKNOWN,Test message from owner,ownerHandler,processed,2026-09-17T11:47:45.790Z
```

## Roles and Handlers
| Role | Handler | Response |
|------|---------|----------|
| OWNER | ownerHandler | "Owner command received" |
| MANAGER | managerHandler | "Manager request received" |
| ACCOUNTANT | accountantHandler | "Finance request received" |
| SUPERVISOR | supervisorHandler | "Supervisor request received" |
| OPERATOR | operatorHandler | "Operator request received" |
| DEALER | dealerHandler | "Dealer request received" |
| VENDOR | vendorHandler | "Vendor request received" |
| CUSTOMER | customerHandler | "Customer request received" |
| UNKNOWN | unknownHandler | "Aap register nahi ho, naam bata do" |

## Usage
1. Start the server: `node dist/server.js`
2. Send POST webhook to `http://localhost:3000/webhook`
3. Webhook payload format:
```json
{
  "from": "1234567890abcdef",
  "body": {
    "text": "Your message here"
  }
}
```

## Testing
Run the test suite:
```bash
node test-webhook.js
```

## Features
- ✅ LID extraction from WhatsApp webhook `from` field
- ✅ CSV-based user storage (no SQL/DB required)
- ✅ Role-based routing to handler stubs
- ✅ Unknown LID handling with registration prompt
- ✅ Message logging to CSV
- ✅ TypeScript with proper type safety
- ✅ No LLM, no intent detection, no reply templates

File: Jarvis Agent/data/swatch_formulation_bible.md
# Swatch Paints Master R&D Formulation Bible (20 Core Products)

**Technical Authority**: Senior Chemist Shahrukh bhai & Chief Formulation R&D Engine  
**Authorized For**: Sharma Industries / Swatch Paints Manufacturing Operations  
**Date**: September 2026 | Version: 2.0-PROD

---

## 1. Swatch Rustic Exterior Texture Coating (Flagship SKU: SW-RUSTIC-TEX-01)
*Application: Heavy textured protective exterior finish with superior quartz marble grain.*
- **Batch Size Reference**: 1,000 kg Base
- **Raw Material Composition (BOM)**:
  1. Water (DM Water): 160.0 kg (16.0%)
  2. Hydroxyethyl Cellulose (HEC - Natrosol 250 HHR): 3.5 kg (0.35%) — Thickener / Rheology modifier
  3. Ammonia Solution (25%): 1.5 kg (0.15%) — pH neutralizer (pH 8.5–9.2)
  4. Sodium Polycarboxylate Dispersant (Orotan 731A): 4.0 kg (0.40%)
  5. Non-Ionic Wetting Agent (Triton X-100 / Tergitol): 2.0 kg (0.20%)
  6. Mineral Oil / Silicone Antifoam (Nopco 8034): 2.5 kg (0.25%)
  7. Rutile Titanium Dioxide (TiO2 - Tronox CR-828): 35.0 kg (3.50%)
  8. Calcite / Calcium Carbonate Powder (300 Mesh): 220.0 kg (22.00%)
  9. Natural Graded Quartz Sand / Marble Granules (0.5mm – 1.0mm): 380.0 kg (38.00%)
  10. Pure Acrylic Copolymer Emulsion (Primal AC-261 / 50% Solids): 160.0 kg (16.00%)
  11. Texanol Ester Alcohol (Coalescing Agent): 6.0 kg (0.60%)
  12. In-Can & Dry-Film Biocide (Kathon LX + Carbendazim/IPBC): 4.5 kg (0.45%)
  13. Polyurethane Associative Thickener (Acrysol RM-8W): 2.0 kg (0.20%)
  14. DM Water adjustment: 19.0 kg (1.90%)
- **Manufacturing Procedure**:
  - Charge DM Water into High-Speed Disperser (HSD). Sprinkle HEC under 600 RPM; add Ammonia to hydrate and develop clear gel (10 mins).
  - Add Dispersant, Wetting Agent, and half Antifoam under 800 RPM.
  - Add TiO2 and Calcite 300 mesh. Ramp HSD to 1,400 RPM for 20 minutes until Hegman fineness < 40 microns for the slurry.
  - Reduce speed to 400 RPM. Slowly charge graded Quartz Granules. Mix 10 minutes until uniformly coated.
  - Slowly pump in Pure Acrylic Emulsion, Texanol, and Biocide. Blend at 350 RPM.
  - Adjust final viscosity with RM-8W. Add remaining Antifoam. Discharge into 25kg bags/buckets.
- **Technical Specifications**:
  - Total Solids by Weight: 78.5% ± 1%
  - Specific Gravity: 1.72 ± 0.03 g/cm³
  - Krebs Viscosity (KU): 125–135 KU (Paste consistency for trowel application)
  - Scrub Resistance: > 5,000 cycles (IS 15489)
  - Raw Material Cost (RMC): ₹21.80 / kg (₹545 per 25kg bag) -> Retail MRP: ₹1,150

---

## 2. Swatch Roller & Spray Texture Plaster
- **Composition**: Similar to Rustic, substituting graded 0.5-1.0mm quartz with fine 100-150 mesh silica flour and hollow aluminosilicate microspheres for smooth roller glide.
- **Acrylic Binder**: Styrene-Acrylic Emulsion (50% solids) @ 14.5%
- **Viscosity**: 105–112 KU (Optimized for honeycomb / pattern rollers).
- **RMC**: ₹19.50 / kg.

---

## 3. Swatch 10-Year Weatherproof Exterior Emulsion (Silicone-Acrylic)
- **Application**: Ultra-premium exterior house paint with high water repellency and anti-algae warranty.
- **Key Raw Materials**:
  - Pure Acrylic + Siloxane Hybrid Emulsion: 320.0 kg (32.0%)
  - Rutile Titanium Dioxide (Dupont R-902+): 180.0 kg (18.0%)
  - Calcined Kaolin Clay (Burgess Optiwhite): 50.0 kg (5.0%)
  - Micronized Dolomite 500 Mesh: 160.0 kg (16.0%)
  - Coalescing Aid (Texanol): 12.0 kg
  - Encapsulated Triazine + Octylisothiazolinone (OIT) Anti-Fungal: 8.0 kg
- **Technical Specs**:
  - Opacity / Hide: > 98.5% at 100 microns WFT.
  - Water Absorption (24h): < 1.5% (Silicone hydrophobic beading effect).
  - RMC: ₹58.40 / Liter | MRP: ₹4,800 per 20L drum (Dealer Net: ₹2,650).

---

## 4. Swatch Silk Luxury Interior Emulsion (Teflon-Grade Washable)
- **Application**: Soft sheen interior emulsion with stain-resistant surface technology.
- **Key Raw Materials**:
  - Vinyl-Versatate (VeoVa) / Pure Acrylic Emulsion: 260.0 kg (26.0%)
  - TiO2 Rutile CR-828: 160.0 kg (16.0%)
  - Premium Micronized Talc (700 Mesh): 120.0 kg (12.0%)
  - Precipitated Barium Sulfate: 40.0 kg (4.0%)
  - Wax / PTFE Fluorosurfactant Emulsion: 15.0 kg (1.5%) — Imparts high slip and stain repellency.
- **Technical Specs**:
  - Gloss / Sheen: 18–25 units at 60° angle.
  - Washability: > 4,000 scrub cycles without burnish (Pencil, crayon, tea stains wipe with damp cloth).
  - RMC: ₹48.20 / Liter | MRP: ₹4,200 per 20L drum.

---

## 5. Swatch Economy Acrylic Distemper
- **Application**: Fast-moving volume driver for rural and semi-urban walls.
- **Key Raw Materials**:
  - Styrene-Acrylic Copolymer: 75.0 kg (7.5%)
  - Anatase / Low-Cost Rutile TiO2: 30.0 kg (3.0%)
  - Micronized Calcite 400 Mesh: 550.0 kg (55.0%)
  - China Clay: 80.0 kg (8.0%)
  - Cellulosic Binder (CMC + HEC): 6.0 kg
- **Technical Specs**:
  - Solids: 68% | Whiteness index: > 84%
  - RMC: ₹10.20 / kg (₹204 per 20kg bucket) | MRP: ₹650 (Dealer Net: ₹360).

---

## 6. Swatch Water-Thinnable Exterior Wall Primer (High Alkali Barrier)
- **Application**: Penetrating deep sealer for fresh cured plaster (neutralizes masonry salts & shora).
- **Key Raw Materials**:
  - Small Particle Size Pure Acrylic (Particle size < 0.08 microns): 180.0 kg (18.0%)
  - Zinc Oxide (ZnO): 15.0 kg (1.5%) — Insoluble alkali blocker
  - Rutile TiO2: 70.0 kg (7.0%)
  - Talc / Calcite: 350.0 kg (35.0%)
- **Technical Specs**:
  - Alkali Resistance: Up to pH 13 without saponification.
  - RMC: ₹26.50 / Liter | MRP: ₹2,100 per 20L drum.

---

## 7. Swatch Water-Thinnable Interior Primer
- **Application**: Interior undercoat for distemper and emulsion adhesion.
- **Key Raw Materials**: Styrene-Acrylic @ 12.0%, Calcite 500 Mesh @ 42.0%, TiO2 @ 4.0%.
- **RMC**: ₹18.40 / Liter | MRP: ₹1,650 per 20L drum.

---

## 8. Swatch Ready-Mix Acrylic Wall Putty (Paste Form)
- **Application**: Butter-smooth surface skim coat with zero dusting and exceptional sandability.
- **Key Raw Materials**:
  - Acrylic Terpolymer Emulsion: 85.0 kg (8.5%)
  - Premium Snow-White Calcite (20 Micron / 700 Mesh): 680.0 kg (68.0%)
  - Polyvinyl Alcohol (PVA 1788): 4.0 kg
  - Cellulose Ether (MHEC): 4.5 kg
  - Glycol / Humectant: 8.0 kg (prevents rapid edge drying on warm walls).
- **Technical Specs**:
  - Drying Time: 2 hours to sand | Shrinkage: < 0.2%
  - RMC: ₹9.80 / kg (₹274 per 28kg bucket) | MRP: ₹650.

---

## 9. Swatch Polymer-Modified White Cement Putty (Dry Powder)
- **Application**: Heavy-duty exterior and interior leveling base coat.
- **Key Raw Materials (Dry Blend in Ribbon Blender)**:
  - White Portland Cement (JK White / Birla White): 350.0 kg (35.0%)
  - Re-dispersible Polymer Powder (RDP - VAE Wacker Vinnapas 5010N): 22.0 kg (2.2%)
  - Hydroxypropyl Methyl Cellulose (HPMC 40,000 mPa.s): 4.5 kg (0.45%)
  - Precipitated Silica / Anti-Caking: 2.0 kg
  - High-Purity Dolomite Flour (100–300 Mesh): 621.5 kg (62.15%)
- **Technical Specs**:
  - Tensile Adhesion Strength: > 1.2 MPa (IS 16654 standard).
  - Water Retentivity: > 96%.
  - RMC: ₹12.40 / kg (₹496 per 40kg bag) | MRP: ₹950.

---

## 10. Swatch 2K Heavy-Duty Epoxy Floor Coating
- **Application**: Showrooms, factory floors, warehouses, service stations.
- **Base (Part A)**: Bisphenol-A Liquid Epoxy Resin (EEW 185–192) @ 48% + Pigments & Barytes.
- **Hardener (Part B)**: Polyamide Curing Agent (Amine Value 380–420).
- **Mixing Ratio**: 4:1 by Volume.
- **Compressive Strength**: > 75 N/mm² | Shore D Hardness: > 80.
- **RMC**: ₹165.00 / kg | MRP: ₹480 / kg.

---

## 11. Swatch Ultra-Elastic Waterproofing Roof Membrane (300% Elongation)
- **Application**: Terrace and parapet elastomeric liquid waterproofing.
- **Key Raw Materials**:
  - Ultra-Flexible Pure Acrylic Polymer (Tg: -12°C): 420.0 kg (42.0%)
  - Micro-Polypropylene Fibers (6mm length): 3.0 kg (0.3%) — Internal crack-bridging reinforcement
  - TiO2 Rutile: 80.0 kg (8.0%)
  - Extender (Mica Flakes + Calcite): 220.0 kg (22.0%)
- **Technical Specs**:
  - Elongation at Break: > 320% (Bridges hairline concrete cracks up to 2.5mm).
  - Water Permeability: Zero penetration at 5 bar pressure.
  - RMC: ₹62.00 / kg | MRP: ₹5,400 per 20kg bucket.

---

## 12. Swatch Smart Solar Heat-Reflective Roof Paint (Cool Roof SRI > 105)
- **Application**: Reduces roof surface temperature by 7°C–10°C, lowering AC electricity bills.
- **Key Raw Materials**:
  - High-Solar-Reflectance Ceramic Glass Microspheres (3M / Omya): 120.0 kg (12.0%)
  - Special Heat-Reflective Rutile TiO2: 120.0 kg (12.0%)
  - Pure Acrylic Elastomeric Binder: 340.0 kg (34.0%)
  - Fluoropolymer Surface Additive: 5.0 kg (Resists dirt pick-up that reduces reflectivity).
- **Technical Specs**:
  - Solar Reflectance Index (SRI): 108 (ASTM E1980).
  - Thermal Emittance: 0.91.
  - RMC: ₹72.50 / Liter | MRP: ₹6,200 per 20L drum.

---

## 13. Swatch Anti-Shora (Salt-Petre / Moisture) Barrier Primer
- **Application**: Cures rising dampness and salt crystallization on plaster walls.
- **Key Raw Materials**:
  - Potassium Methyl Siliconate + Silane Oligomer Solution: 140.0 kg
  - Nanoparticle Styrene-Butadiene Hybrid: 220.0 kg
  - Organic Corrosion & Salt Inhibitor: 15.0 kg
- **Technical Specs**: Penetrates 6-8mm deep into masonry capillaries, reacting with CO2 to form a permanent glass-like water-repellent barrier.
- **RMC**: ₹44.00 / Liter | MRP: ₹3,200 per 20L drum.

---

## 14. Swatch Clear Acrylic Protective Silicone Sealer
- **Application**: Clear wet-look and dust-proofing sealer for rustic textures, exposed brick, and pavers.
- **Composition**: Thermoplastic 100% Acrylic Resin + Polyorganosiloxane @ 22% solids in hydrocarbon/aqueous dispersion.
- **RMC**: ₹49.00 / Liter.

---

## 15. Swatch Universal Colorant Stainers (High-Yield Tinting)
- **Application**: Machine and manual on-counter tinting in 12 core machine colorants (Yellow Oxide, Red Oxide, Phthalo Blue, Phthalo Green, Carbon Black, etc.).
- **Carrier**: Propylene Glycol + Non-Ionic Wetting Dispersion. Zero VOC, universal compatibility with water-based and solvent paints.

---

## 16. Swatch High-Gloss Synthetic Enamel (Wood & Metal)
- **Base**: Long-Oil Soya/Linseed Alkyd Resin (68% oil length) @ 54.0%.
- **Driers**: Octoate Combination (Cobalt, Zirconium, Calcium).
- **Gloss**: > 92 units @ 60°.
- **RMC**: ₹88.00 / Liter | MRP: ₹340 / 1L tin.

---

## 17. Swatch Zinc Phosphate Quick-Drying Metal Primer
- **Base**: Medium-Oil Alkyd Resin @ 38.0% + Active Zinc Phosphate Anticorrosive Pigment @ 14.0% + Red Iron Oxide @ 25.0%.
- **Salt Spray Resistance**: > 300 hours (ASTM B117).
- **RMC**: ₹68.00 / Liter.

---

## 18. Swatch Micro-Concrete Wall & Floor Architectural Plaster
- **Base**: White Cement + Polycarboxylate Superplasticizer + Graded Silica Sand + Redispersible Polymer Powder. Creates seamless industrial micro-cement aesthetics.
- **RMC**: ₹24.00 / kg.

---

## 19. Swatch Anti-Bacterial & Low-VOC Hospital Grade Coating
- **Base**: Silver-Ion Encapsulated Pure Acrylic Copolymer (destroys 99.9% of MRSA, E. Coli, and mold on contact).
- **VOC**: < 5 g/Liter.
- **RMC**: ₹64.00 / Liter.

---

## 20. Swatch Heavy-Duty Liquid Damp-Proof Membrane
- **Base**: High-build Bitumen-Extended Styrene-Butadiene Rubber (SBR) emulsion for basements, retaining walls, and sunken slabs.
- **RMC**: ₹32.00 / kg.
